Repository: PanyiHikari/Materials-Explorer-bot

[简体中文](README_ZH.md)

# Materials Project Bot

A QQ bot plugin based on [NoneBot2](https://github.com/nonebot/nonebot2) that integrates with the [Materials Project](https://materialsproject.org/) API to query crystal structures, search materials, obtain CIF files, and render crystal structure images via [VESTA](https://jp-minerals.org/vesta/) in group chats. It also integrates with DeepSeek to recognize natural-language crystal queries and questions, and maintains per-group conversation memory and an alias dictionary.

---

## Quick Start

### 1. Prerequisites

- Python 3.10+
- An initialized [NoneBot2](https://nonebot.dev/docs/quick-start) project
- `nonebot-adapter-onebot` (OneBot V11 adapter)
- [VESTA](https://jp-minerals.org/vesta/en/download.html) (GUI program; Windows/macOS can install directly; Linux requires Wine + Xvfb)

### 3. Download the plugin

Choose one:

- **Option A (recommended)**: Download `materials_project.zip` from the repository's Releases page and unzip into `plugins/`
- **Option B**: `git clone` the repository and copy `materials_project/` into your project's `plugins/`

Directory layout:

```
your_bot_project/
├── plugins/
│   └── materials_project/
│       ├── __init__.py
│       ├── config.py
│       ├── mp_api.py
│       ├── render_vesta.py
│       ├── search.py
│       ├── cooldown.py
│       ├── admin.py
│       ├── watch.py
│       ├── ai_watcher.py
│       ├── ai_memory.py
│       ├── alias_dict.py
│       ├── alias_dict.json
│       ├── ask_context.py
│       ├── ask_swt.py
│       ├── min_conf.py
│       └── crystallography_skill.md
├── .env
└── pyproject.toml
```

### 4. Configure `.env`

Add to your project root's `.env`:

```env

# ===== Required =====
MP_API_KEY=your_materials_project_api_key
VESTA_EXEC=C:/Program Files/VESTA/VESTA.exe

# ===== Optional =====
IMAGE_TIMEOUT=30
SEARCH_PAGE_SIZE=10

# ===== AI features (required for /mp.WATCH and /mp.ask) =====
DEEPSEEK_API_KEY=sk-xxxxxxxxxxxxxxxxxxxx

# AI listening sensitivity: strict | normal | loose
AI_WATCH_SENSITIVITY=normal

# Custom keywords (comma-separated, appended to built-in list)
AI_WATCH_KEYWORDS=

# Global default confidence threshold (0-1)
AI_WATCH_MIN_CONFIDENCE=0.5

# Thinking mode for /mp.ask
AI_ASK_THINKING=true

# low | high | max
AI_ASK_REASONING_EFFORT=high
```

### 5. Enable the plugin

Confirm in `pyproject.toml`:

```toml
[tool.nonebot]
plugins = ["materials_project"]
```

### 6. Prepare the alias dictionary

The plugin automatically scans and merges all `alias_dict*.json` files under `plugins/materials_project/`:

- Download `alias_dict.json` from the repository and place it in the plugin directory (bundled with common minerals and crystals)
- To extend with other languages or topics, name additional files `alias_dict_zh.json`, `alias_dict_en.json`, etc., and place them in the same directory
- You can also create an empty `{}` file to start from scratch

### 7. Start the bot

```bash
nb run
```

---

## Detailed Features

### Feature list

- **Material lookup**: Fetch symmetrized CIF files by `material_id`
- **Structure rendering**: Call VESTA to render any crystal plane projection or the default (113) view
- **Three-view mode**: `tri` renders (100), (010), (001) in one shot
- **Material search**: Supports "only these elements", "at least these elements", "chemical formula", and "alias" modes
- **Paginated browsing**: 10 per page, with `nextp` / `lastp`
- **Index reference**: Fetch CIF or rendered image by search result index
- **Alias dictionary**: Many-to-many mapping; supports command writes and manual edits; multi-file auto-merge
- **AI message listening**: DeepSeek analyzes group messages for crystal query intent
- **AI Q&A**: `/mp.ask` answers crystallography and materials science questions with live structure data and on-demand symmetry projections
- **Conversation memory**: Per-group multi-turn history, clearable
- **Cooldown**: Per-group timers
- **Per-group configuration**: Enable/disable, AI listening, confidence threshold — all configurable per group

### Command Reference

All commands respond **only when the bot is @-mentioned** (except `nextp` / `lastp`).

#### Basic commands

| Command | Description |
|---|---|
| `/mp <material_id>` | Fetch the symmetrized CIF file, e.g., `/mp mp-66` |
| `/mp.prev <material_id>` | Render along the default (113) plane |
| `/mp.prev <material_id> <hkl>` | Render along a given plane, e.g., `/mp.prev mp-66 111` |
| `/mp.prev <material_id> tri` | Three-view: (100), (010), (001) in sequence |
| `/mp.help` | Show the command index |

#### Search and reference

| Command | Description |
|---|---|
| `/mp.search <query>` | Search materials, 10 per page |
| `nextp` / `lastp` | Page turning (no @, no `/`, no cooldown) |
| `/mp.res <index>` | Fetch the CIF of the given search result |
| `/mp.res.prev <index>` | Render the default (113) view of the given result |
| `/mp.res.prev <index> <hkl>` | Render projection of the given result |

File: crystallography_skill.md
# Crystallography & Materials Science Reference for Crystal Q&A

## 1. 晶系与特征对称元素（Crystal Systems & Characteristic Symmetry）

| 晶系（Crystal system） | 特征对称元素（Characteristic symmetry） | 最低对称性要求 |
|---|---|---|
| 三斜（Triclinic） | 1 或 -1 | 无 |
| 单斜（Monoclinic） | 1 个 2 次轴或镜面 | 一个 2 或 m |
| 正交（Orthorhombic） | 3 个相互垂直的 2 次轴或镜面 | 三个 2 或 m |
| 四方（Tetragonal） | 1 个 4 次轴 | 一个 4 或 -4 |
| 三方（Trigonal） | 1 个 3 次轴 | 一个 3 或 -3 |
| 六方（Hexagonal） | 1 个 6 次轴 | 一个 6 或 -6 |
| 立方（Cubic） | 沿体对角线的 4 根 3 次轴 | 四个 3 |

> 立方晶系的判别关键：存在 4 根沿体对角线方向（⟨111⟩）的 3 次轴，这是其他晶系不可能同时具备的。

---

## 2. 对称元素（Symmetry Elements）

### 2.1 旋转轴 Cₙ
绕轴旋转 360°/n 后结构复原。n = 1, 2, 3, 4, 6（晶体中不允许 5 次及 6 次以上的轴）。

### 2.2 镜面 m（反映面）
通过镜面反映后结构复原。

### 2.3 反轴 \bar{n}（Rotoinversion axis）
旋转 360°/n 后再经反演中心反演，复合操作使结构复原。晶体学中独立的反轴为 \bar{1}（= 反演中心 i）、\bar{3}、\bar{4}、\bar{6}；\bar{2} 等价于镜面 m，\bar{6} 等价于 3/m。

### 2.4 反演中心 i
通过一点反演（x, y, z → -x, -y, -z）后结构复原。

### 2.5 滑移面（Glide plane）——微观对称元素
一种**复合对称要素**：对一个假想平面反映后，再沿平行于该平面的某一直线方向平移一定距离，结构复原。平移距离与滑移方向有关，通常为相应晶轴结点间距的 1/2 或 1/4[reference:0]。

按滑移方向和距离分为五类[reference:1]：

| 类型 | 滑移方向与距离 | 说明 |
|---|---|---|
| a | 沿 a 轴，平移 a/2 | 轴向滑移 |
| b | 沿 b 轴，平移 b/2 | 轴向滑移 |
| c | 沿 c 轴，平移 c/2 | 轴向滑移 |
| n | 沿面对角线或体对角线，平移 (a+b)/2、(b+c)/2、(a+b+c)/2 等 | 对角线滑移 |
| d | 沿面对角线或体对角线，平移 (a+b)/4 等 | 金刚石型滑移，仅出现在特定格子中 |

> 滑移面与镜面的区别：镜面反映后立即复原；滑移面反映后还需**平移**才能复原。滑移面是空间群（微观对称）中的元素，不出现在点群（宏观对称）中。

### 2.6 螺旋轴 nₛ（Screw axis）——微观对称元素
绕轴旋转 360°/n 后，再沿轴方向平移 (s/n)·T（T 为结点间距），结构复原[reference:2]。可能的螺旋轴共 11 种：2₁；3₁, 3₂；4₁, 4₂, 4₃；6₁, 6₂, 6₃, 6₄, 6₅。

## 2A. 对称操作表（Symmetry Operations Tables）

### 2A.1 对称操作的矩阵表示

晶体学中的对称操作用 **Seitz 符号 {R | t}** 表示，作用于分数坐标 x 上：

**x' = R · x + t**

其中 R 是 3×3 整数矩阵（旋转/反映/反演部分），t 是平移矢量（以晶胞参数为单位）。在 CIF 和空间群表中，常写成**坐标三元组**的形式，例如 `-x, -y, z` 对应 R = diag(-1, -1, 1)，t = (0,0,0)。

| 操作类型 | 矩阵特征 | 示例（坐标三元组） | 典型 R |
|---|---|---|---|
| 恒等 1 | R = I, t = 0 | `x, y, z` | 单位矩阵 |
| 反演 \bar{1} | R = -I | `-x, -y, -z` | diag(-1,-1,-1) |
| 2 次旋转 2 | det R = +1, tr R = -1 | `-x, -y, z` | 对角 ±1，一个 +1 |
| 3 次旋转 3 | det R = +1, tr R = 0 | `z, x, y` | 非对角轮换 |
| 4 次旋转 4 | det R = +1, tr R = 1 | `-y, x, z` | 二维旋转块 + 1 |
| 6 次旋转 6 | det R = +1, tr R = 2 | 六方坐标下特殊 | 六方基下非对角 |
| 镜面 m | det R = -1, tr R = 1 | `x, y, -z` | 一个 -1，两个 +1 |
| 反轴 \bar{4} | det R = -1, tr R = -1 | `y, -x, -z` | 旋转 + 反演复合 |
| 滑移面（a,b,c,n,d） | det R = -1, t ≠ 0 | `x+1/2, y, -z`（c 滑移） | 镜面 R + 平移 t |
| 螺旋轴（nₛ） | det R = +1, t ≠ 0 | `-y, x, z+1/2`（4₁） | 旋转 R + 轴向平移 t |

> **判别要点**：`det R = +1` 为**第一类操作**（纯旋转/螺旋），`det R = -1` 为**第二类操作**（反映/反演/滑移/反轴）。`tr R` 可辅助判断旋转阶数。t ≠ 0 且 R 为旋转时是螺旋轴；t ≠ 0 且 R 为反映时是滑移面。

---

### 2A.2 七晶系与全对称点群的生成操作

每个晶系的全对称点群（holohedral point group）由若干**生成操作**张成，其余操作是它们的乘积。下表给出各晶系全对称点群的常用生成元及操作总数。

| 晶系 | 全对称点群（Hermann–Mauguin） | 常用生成元（Seitz 简写） | 操作总数 | 特征对称 |
|---|---|---|---|---|
| 三斜 | \bar{1} | 1, \bar{1} | 2 | 无 |
| 单斜 | 2/m | 2[010], \bar{1} | 4 | 一个 2 或 m |
| 正交 | mmm | 2[100], 2[010], 2[001] | 8 | 三个 ⊥ 2 或 m |
| 四方 | 4/mmm | 4[001], 2[100], \bar{1} | 16 | 一个 4 |
| 三方 | \bar{3}m | 3[001], 2[100]（或 m），\bar{1} | 12 | 一个 3 |
| 六方 | 6/mmm | 6[001], 2[100], \bar{1} | 24 | 一个 6 |
| 立方 | m\bar{3}m | 4[001], 3[111], \bar{1} | 48 | 四个 3（体对角线） |

> **用法**：当需要生成某个空间群的全部对称操作时，先用点群的生成元生成所有**旋转部分** R，再对每个 R 附加空间群特有的**平移部分** t（由滑移面/螺旋轴/格子 centering 决定），最后与**格子平移**组合，得到完整的操作列表。

---

### 2A.3 常见空间群的对称操作列表

#### P4/mmm (No. 123) —— 四方，16 个操作

在原点对称设置下，P4/mmm 的 16 个对称操作（坐标三元组）为：

| # | 坐标三元组 | 类型 | 说明 |
|---|---|---|---|
| 1 | `x, y, z` | 1 | 恒等 |
| 2 | `-y, -x, z` | m | 镜面（⊥ [110]） |
| 3 | `y, x, -z` | 2 | 2 次轴 ∥ [110] |
| 4 | `y, -x, -z` | \bar{4} | 4 次反轴 ∥ [001] |
| 5 | `-y, x, z` | 4 | 4 次轴 ∥ [001] |
| 6 | `x, -y, z` | m | 镜面（⊥ [010]） |
| 7 | `-x, y, -z` | 2 | 2 次轴 ∥ [100] |
| 8 | `x, y, -z` | m | 镜面（⊥ [001]） |
| 9 | `-x, -y, z` | 2 | 2 次轴 ∥ [001] |
| 10 | `y, x, z` | m | 镜面（∥ [110]） |
| 11 | `-y, -x, -z` | 2 | 2 次轴 ∥ [1\bar{1}0] |
| 12 | `-y, x, -z` | \bar{4} | 4 次反轴 |
| 13 | `y, -x, z` | 4 | 4 次轴 |
| 14 | `-x, y, z` | m | 镜面（⊥ [100]） |
| 15 | `x, -y, -z` | 2 | 2 次轴 ∥ [010] |
| 16 | `-x, -y, -z` | \bar{1} | 反演中心 (0,0,0) |

> 来源：P4/mmm 的 16 个操作在 International Tables 中按生成元 4[001]、2[100]、\bar{1} 展开[reference:0]。

#### Fm\bar{3}m (No. 225) —— 立方，192 个操作

Fm\bar{3}m 是立方晶系的全对称空间群，包含 **48 个点群操作 × 4 个面心平移 = 192 个空间群操作**[reference:1]。点群部分（48 个操作）的坐标三元组示例：

| # | 坐标三元组 | 类型 | 说明 |
|---|---|---|---|
| 1 | `x, y, z` | 1 | 恒等 |
| 2 | `z, y, -x` | 4 | 4 次轴 ∥ [001] |
| 3 | `y, x, -z` | 2 | 2 次轴 ∥ [110] |
| 4 | `x, z, -y` | 4 | 4 次轴 ∥ [100] |
| 5 | `z, x, -y` | \bar{3} | 3 次反轴 ∥ [111] |
| 6 | `y, z, -x` | \bar{3} | 3 次反轴 ∥ [\bar{1}11] |
| 7 | `x, y, -z` | m | 镜面（⊥ [001]） |
| 8 | `z, -y, x` | 2 | 2 次轴 ∥ [1\bar{1}0] |
| ... | ... | ... | ... |
| 25 | `-x, -y, -z` | \bar{1} | 反演中心 (0,0,0) |
| 45 | `y, x, z` | m | 镜面（∥ [110]） |
| 48 | `y, z, x` | 3 | 3 次轴 ∥ [111] |

> 完整的 192 个操作包括每个点群操作与面心平移 `(0,0,0)`、`(1/2,1/2,0)`、`(1/2,0,1/2)`、`(0,1/2,1/2)` 的组合[reference:2]。在回答“Fm\bar{3}m 有哪些对称操作”时，可先给出 48 个点群操作的代表性列表，再说明“每个操作附加 4 个面心平移，共 192 个”。

---

### 2A.4 滑移面与螺旋轴的矩阵-平移对

| 类型 | 符号 | Seitz 符号 | 坐标三元组示例 | 矩阵 R | 平移 t |
|---|---|---|---|---|---|
| a 滑移 | a | {m[100] \| (1/2,0,0)} | `x+1/2, y, -z` | diag(-1,1,1) | (1/2,0,0) |
| b 滑移 | b | {m[010] \| (0,1/2,0)} | `x, y+1/2, -z` | diag(1,-1,1) | (0,1/2,0) |
| c 滑移 | c | {m[001] \| (0,0,1/2)} | `x, y, -z+1/2` | diag(1,1,-1) | (0,0,1/2) |
| n 滑移 | n | {m[110] \| (1/2,1/2,0)} | `-y+1/2, -x+1/2, z` | 交换 x,y 并变号 | (1/2,1/2,0) |
| d 滑移 | d | {m[110] \| (1/4,1/4,1/4)} | `-y+1/4, -x+1/4, z+1/4` | 交换 x,y 并变号 | (1/4,1/4,1/4) |
| 2₁ 螺旋轴 | 2₁ | {2[001] \| (0,0,1/2)} | `-x, -y, z+1/2` | diag(-1,-1,1) | (0,0,1/2) |
| 4₁ 螺旋轴 | 4₁ | {4[001] \| (0,0,1/4)} | `-y, x, z+1/4` | 4 次旋转块 | (0,0,1/4) |
| 4₂ 螺旋轴 | 4₂ | {4[001] \| (0,0,1/2)} | `-x, -y, z+1/2` | diag(-1,-1,1)（等价 2 次） | (0,0,1/2) |
| 6₃ 螺旋轴 | 6₃ | {6[001] \| (0,0,1/2)} | 六方坐标下 | 6 次旋转 | (0,0,1/2) |

> **注意**：滑移面与镜面的区别仅在于 **t ≠ 0**；螺旋轴与纯旋转轴的区别也仅在于 **t ≠ 0**。在空间群表中，它们以坐标三元组中带有 `+1/2`、`+1/4` 等平移项的形式出现。

---

### 2A.5 如何用对称操作表回答用户问题

1. **用户问“某个空间群有哪些对称操作”**：先给出点群部分的代表性操作（按 2A.3 的表格），再说明格子 centering 和滑移/螺旋轴带来的额外操作。
2. **用户问“某个操作对应的矩阵是什么”**：根据坐标三元组写出 R（整数矩阵）和 t（平移矢量），例如 `-x, -y, z` → R = diag(-1,-1,1)，t = 0。
3. **用户问“为什么这个操作是滑移面而不是镜面”**：检查 t 是否非零；若 t ≠ 0 且 R 为反映矩阵，则是滑移面。
4. **用户问“4 次轴在哪里”**：在操作表中找到类型为 4 或 \bar{4} 的条目，读取其**特征方向**（通常为 [001] 或 [100]），然后调用 `mp_prev_for_ask(material_id, view="001")` 渲染沿该方向的投影。
---

## 3. 点群与空间群（Point Groups & Space Groups）

### 3.1 32 个晶体学点群
宏观对称元素（1, 2, 3, 4, 6, \bar{1}, \bar{3}, \bar{4}, \bar{6}, m）通过一个公共点组合，在晶体学允许的范围内，共得到 **32 个点群**，对应 32 个晶类[reference:3]。32 个点群分属 7 个晶系。

### 3.2 230 个空间群
在点群的基础上加入微观平移对称元素（滑移面、螺旋轴、布拉维格子），得到 **230 个空间群**，描述晶体中原子排列的全部对称性。

### 3.3 空间群符号（Hermann–Mauguin）的读法
以 `P m \bar{3} m` 为例：
- **P**：简单格子（primitive）。
- **m**：垂直于 a 轴的镜面。
- **\bar{3}**：沿体对角线的 3 次反轴（等价于 3 次轴 + 反演中心）。
- **m**：垂直于 ⟨110⟩ 方向的镜面。

对于立方空间群，符号中的 **3 或 \bar{3}** 直接对应体对角线方向的 3 次对称，是判断立方对称的关键。

---

## 4. 结构基元与点阵（Structural Motif & Lattice）

**晶体结构 = 点阵 + 结构基元**[reference:4]。

- **结构基元（motif / basis）**：晶体中周期性重复的**最小结构单元**，包含原子的种类、数目和相对排布[reference:5]。
- **点阵（lattice）**：把每个结构基元抽象成一个几何点，这些点在空间中周期性排列形成的集合[reference:6]。

> 例：Cu 的面心立方结构中，点阵为 fcc 布拉维格子，结构基元为 1 个 Cu 原子；金刚石结构中，点阵仍为 fcc，但结构基元为 2 个 C 原子（原点一个 + (1/4, 1/4, 1/4) 一个）。

---

## 5. 配位数与配位多面体（Coordination Number & Polyhedra）

### 5.1 配位数（C.N.）
一个原子（或离子）**最近邻**的原子（或异号离子）数目[reference:7]。

### 5.2 配位多面体
将直接与中心阳离子接触的阴离子球心连接起来形成的多面体[reference:8]。

常见配位多面体：

| C.N. | 配位多面体 | 理想对称性 | 典型半径比 r₊/r₋ 范围 |
|---|---|---|---|
| 2 | 直线形 | D∞h | < 0.155 |
| 3 | 三角形 | D3h | 0.155–0.225 |
| 4 | 四面体 | Td | 0.225–0.414 |
| 4 | 平面四方 | D4h | （取决于电子组态） |
| 6 | 八面体 | Oh | 0.414–0.732 |
| 8 | 立方体 | Oh | 0.732–1.000 |
| 12 | 立方八面体 | Oh | （金属密堆积） |

### 5.3 半径比规则
在离子晶体中，阳离子配位数主要由 **r₊/r₋** 决定：阳离子越大，能接触的阴离子越多，配位数越高[reference:9]。上表是 Pauling 第一规则的定量化表述。

---

## 6. 堆积与填隙模型（Close Packing & Interstitial Sites）

### 6.1 密堆积
等大刚性球的最高效堆积方式。两种基本密堆积：

| 类型 | 堆积序列 | 配位数 | 空间利用率 |
|---|---|---|---|
| 面心立方（fcc / ccp） | ABCABC… | 12 | 74% |
| 六方最密堆积（hcp） | ABAB… | 12 | 74% |

体心立方（bcc）不是最密堆积，配位数 8（+6 个次近邻），空间利用率 68%。

### 6.2 填隙模型
在阴离子密堆积形成的空隙中填入阳离子，是描述离子晶体结构的重要模型[reference:10]。

| 空隙类型 | 每个密堆积球对应的空隙数 | 配位数 | 典型填充示例 |
|---|---|---|---|
| 四面体空隙 | 2 | 4 | 萤石 CaF₂（全部四面体空隙被 F⁻ 占据） |
| 八面体空隙 | 1 | 6 | NaCl（八面体空隙被 Na⁺ 占据） |

**填隙率（occupancy）**：空隙被阳离子占据的比例。例如“一半八面体空隙被填满”对应 MO 型化学式。

### 6.3 原子填充因子（Atomic Packing Factor, APF）
APF = 晶胞中原子体积 / 晶胞体积。fcc 和 hcp 为 0.74，bcc 为 0.68。

---

## 7. 鲍林规则（Pauling‘s Rules for Ionic Crystals）

### 第一规则：配位多面体规则
正离子周围形成负离子配位多面体；正负离子间距 ≈ 半径和；配位数由 r₊/r₋ 决定[reference:11]。

### 第二规则：电价规则（Electrostatic Valence Rule）
在稳定离子晶体中，每个负离子的电荷数等于（或近似等于）相邻正离子分配给它的**静电键强度**之和：

S = Z₊ / n₊（Z₊ 为正离子电荷，n₊ 为其配位数）

负离子电荷 Z₋ ≈ Σ Sᵢ，偏差 ≤ 1/4 价[reference:12]。

> 用途：判断结构是否稳定；判断共用顶点的配位多面体数目。

### 第三规则：共顶、共棱、共面规则
配位多面体之间共用棱（尤其是共用面）会降低结构稳定性；高电价、低配位的阳离子这种效应更明显[reference:13]。因此 [SiO₄] 四面体通常只共顶连接，而 [AlO₆] 八面体可以共棱。

### 第四规则：不同配位多面体连接规则
若结构中含多种阳离子，高电价、低配位的多面体倾向于**彼此不连接**，被低电价、高配位的多面体隔开[reference:14]。（例：镁橄榄石中 [SiO₄] 四面体彼此不连接，由 [MgO₆] 八面体隔开。）

### 第五规则：节约规则
同一晶体中，结构基元的种类趋向于最少[reference:15]。

---

## 8. 晶体缺陷（Crystal Defects）

按延展尺度分为四类[reference:16]：

| 维度 | 类型 | 典型例子 | 对性质的影响 |
|---|---|---|---|
| 0D（点缺陷） | 空位（vacancy） | Schottky 缺陷（正负离子空位成对） | 密度、离子电导 |
| | 间隙原子（interstitial） | Frenkel 缺陷（原子离位到间隙位） | 扩散、着色 |
| | 置换原子（substitution） | 掺杂 | 导电类型、发光 |
| | 反位缺陷（antisite） | A 位被 B 占据 | 有序–无序、磁性 |
| 1D（线缺陷） | 位错（dislocation） | 刃位错、螺位错 | 塑性变形、晶体生长 |
| 2D（面缺陷） | 晶界、孪晶界、堆垛层错、反相畴 | | 力学、电子散射 |
| 3D（体缺陷） | 空洞、析出物、夹杂 | | 断裂、光学散射 |

> 缺陷可以**破坏**理想晶体的平移对称性，但同时也是许多功能材料（半导体、快离子导体、催化剂）性能的来源。

---

## 9. 对称性破缺（Symmetry Breaking）

在相变中，系统从**高对称相**转变为**低对称相**，某些对称元素消失，称为对称性破缺[reference:17]。

- **自发对称性破缺（spontaneous symmetry breaking）**：哈密顿量保持对称，但基态不再保持。例如，晶体从液态凝固时，连续的平移对称性破缺为离散的平移对称性[reference:18]。
- **序参量（order parameter）**：描述破缺程度的物理量，在对称相中为零，在破缺相中非零[reference:19]。
- 铁电相变（顺电→铁电）、磁性相变（顺磁→铁磁）、超导相变都是对称性破缺的典型例子。

---

## 10. 概率填充与占位率（Occupancy / Partial Occupancy）

在晶体结构精修（如 CIF 文件）中，一个原子位点可能**并非 100% 被同一种原子占据**，而是以一定概率被占据，或多种原子共享同一位置。

- **占位率（occupancy）**：该位点被指定原子占据的概率，取值 0–1[reference:20]。
- 例如 `occupancy = 0.95` 表示该位点有 95% 的概率被该原子占据，其余 5% 可能为空位或另一种原子。
- 概率填充常见于**固溶体**、**非整比化合物**、**掺杂体系**和**高温无序结构**。

---

## 11. 平行六面体体积（Unit Cell Volume）

晶胞（平行六面体）的体积由三个晶格矢量 **a, b, c** 的**标量三重积**给出：

V = |a · (b × c)|

几何意义：|b × c| 是底面积，a 在法线方向的投影是高；三重积的绝对值等于平行六面体体积[reference:21]。

若用分数坐标表示，V 也等于由 a, b, c 分量组成的 3×3 矩阵的**行列式绝对值**。

> 对六方晶系：V = (√3/2) a² c；对立方晶系：V = a³。

---

## 12. 钙钛矿容忍因子（Goldschmidt Tolerance Factor）

对于 **ABX₃** 钙钛矿结构，Goldschmidt 容忍因子定义为：

t = (r_A + r_X) / [√2 (r_B + r_X)]

其中 r_A、r_B、r_X 分别为 A 位阳离子、B 位阳离子和 X 位阴离子的离子半径[reference:22]。

| t 值范围 | 倾向的结构 |
|---|---|
| 0.80 – 1.00 | 稳定的三维钙钛矿框架（立方或近立方）[reference:23] |
| t ≈ 1 | 理想立方钙钛矿 |
| t < 0.80 | 可能形成低维钙钛矿（层状、链状）或非钙钛矿相 |
| t > 1.00 | A 位过大，可能形成六方多型或非钙钛矿相 |

> 容忍因子是**经验判据**，不是充分条件；卤化物钙钛矿中常配合八面体因子 μ = r_B / r_X 一起使用。

---

## 13. 能带理论（Band Theory）

### 13.1 基本概念
- **价带（Valence Band, VB）**：被价电子填充的最高能带（或成键轨道形成的带）[reference:24]。
- **导带（Conduction Band, CB）**：价带之上未被电子充满的能带（反键轨道形成的带）。
- **禁带 / 带隙（Band Gap, Eg）**：价带顶与导带底之间的能量区间，该范围内没有允许的电子态[reference:25]。

### 13.2 按带隙分类
| 材料类型 | 带隙特征 | 典型 Eg |
|---|---|---|
| 金属 | 价带与导带重叠（或半满带） | 0 |
| 半金属 | 带隙极小或负 | ~0 |
| 半导体 | 适中带隙 | 0.1–3 eV |
| 绝缘体 | 大带隙 | > 3–4 eV |

带隙的大小和**直接/间接**性质决定了材料的光吸收、发光和导电行为[reference:26]。

---

## 14. X 射线衍射（X-ray Diffraction, XRD）

### 14.1 Bragg 定律
晶面间距为 d 的平行晶面族，在入射角 θ 下产生衍射的条件为：

**nλ = 2d sinθ**

其中 n 为衍射级数，λ 为 X 射线波长[reference:27]。

### 14.2 结构因子（Structure Factor）
衍射峰的**强度**由结构因子 F_{hkl} 决定：

F_{hkl} = Σⱼ fⱼ exp[2πi(hxⱼ + kyⱼ + lzⱼ)]

其中 fⱼ 为原子散射因子，(xⱼ, yⱼ, zⱼ) 为原子分数坐标[reference:28]。衍射强度 I_{hkl} ∝ |F_{hkl}|²[reference:29]。

- **系统消光**：某些 (hkl) 的 F_{hkl} = 0，对应衍射峰不出现，由**空间群对称性**决定。
- **点阵类型**（P, I, F, C 等）产生不同的系统消光规律，是判断布拉维格子的依据。

---

## 15. 回答“对称元素在哪里”的规则

1. 从空间群符号中识别对称元素。例如 `P 4/m m m` 中 **4** 对应沿 c 轴的 4 次轴；`P m \bar{3} m` 中 **\bar{3}** 对应体对角线方向的 3 次轴。
2. 确定该对称元素所在的**晶向**：
   - 4 次轴 / 6 次轴 / 3 次轴（六方/三方）：通常沿 **[001]**（c 轴）。
   - 立方 3 次轴：沿 **⟨111⟩** 体对角线。
   - 2 次轴 / 镜面：沿 **[100]、[010]、[001]** 或 ⟨110⟩ 等，取决于空间群设置。
3. 调用投影工具沿该方向渲染：
   - 沿 c 轴 4 次轴 → `/mp.prev <material_id> 001`
   - 立方体对角线 3 次轴 → `/mp.prev <material_id> 111`
   - 沿 a 轴 2 次轴 → `/mp.prev <material_id> 100`

### 典型示例
- **XeF₂（mp-22885，P 4/m m m）**：4 次轴沿 c 轴，回答“沿 c 轴方向过 Xe 原子”，并给出 **(001)** 投影。
- **K₄Al₃(SiO₄)₃（mp-1019788，立方）**：立方特征对称元素是沿体对角线的 4 根 3 次轴，回答“因为具有沿体对角线的 4 根 3 次轴”，并给出 **(111)** 投影（至少一张）。

---

## 16. 关键公式速查

| 概念 | 公式 |
|---|---|
| 晶胞体积（三重积） | V = \|a · (b × c)\| |
| 六方晶胞体积 | V = (√3/2) a² c |
| 立方晶胞体积 | V = a³ |
| 晶面间距（立方） | 1/d² = (h² + k² + l²) / a² |
| 晶面间距（一般） | 1/d² = 倒格矢 G_{hkl} · G_{hkl} / (4π²) |
| Bragg 定律 | nλ = 2d sinθ |
| 结构因子 | F_{hkl} = Σⱼ fⱼ exp[2πi(hxⱼ + kyⱼ + lzⱼ)] |
| 衍射强度 | I_{hkl} ∝ \|F_{hkl}\|² |
| 钙钛矿容忍因子 | t = (r_A + r_X) / [√2 (r_B + r_X)] |
| Pauling 静电键强度 | S = Z₊ / n₊ |
| 电价规则 | Z₋ ≈ Σ Sᵢ |
| 原子填充因子 | APF = V_atoms / V_cell |
| Seitz 符号 | **x' = R · x + t** |
| 第一类操作 | det R = +1（旋转、螺旋轴） |
| 第二类操作 | det R = -1（反映、反演、滑移面、反轴） |
| 2 次旋转 | det R = +1, tr R = -1 |
| 3 次旋转 | det R = +1, tr R = 0 |
| 4 次旋转 | det R = +1, tr R = 1 |
| 6 次旋转 | det R = +1, tr R = 2 |
| 镜面 m | det R = -1, tr R = 1 |
| 反演 \bar{1} | R = -I（3×3 单位矩阵取负） |
| 滑移面 | {m \| t ≠ 0}，t 为面内平移（a/2, b/2, c/2, (a+b)/2 等） |
| 螺旋轴 | {Cₙ \| t ≠ 0}，t 为轴向平移（(s/n)·T） |

---

## 17. 参考资料

- International Tables for Crystallography, Volume A（空间群、点群、对称元素的标准表）。
- Pauling, L. *The Nature of the Chemical Bond*（鲍林规则原始文献）。
- Goldschmidt, V. M. 钙钛矿容忍因子原始工作。
- pymatgen `SpacegroupAnalyzer` / `get_symmetry_operations()` 可用于程序化提取对称操作。
- Materials Project 提供空间群符号、点群、对称化结构等数据。
